Repository: white-drizzle/infrared-soldering-lit-review

# 红外焊接文献综述

> 本仓库整理了 5 篇红外焊接（Infrared Soldering）领域文献的结构化阅读笔记与横向对比矩阵，用于课题组汇报。

## 📋 仓库内容

| 文件 | 说明 |
|------|------|
| [`matrix.md`](./matrix.md) | **文献对比矩阵** - 5 篇论文 × 9 维度的横向对比，含 LaTeX 公式 |

## 📊 对比矩阵预览

矩阵涵盖以下 9 个维度：

1. **基础信息** - 标题、作者、期刊、DOI、分区、机构
2. **核心研究问题** - 研究缺口与假设
3. **理论视角/机制** - 物理原理与理论框架
4. **研究方法** - 实验设计、设备、参数
5. **关键变量** - 自变量、因变量、控制变量、材料体系
6. **核心结论** - 具体数据与效应量
7. **批判/局限** - 作者声明与推断局限
8. **情境/背景** - 应用领域与前序工作
9. **定位/对比** - 5 篇论文间的关联与定位

👉 **[点击查看完整对比矩阵 ->](./matrix.md)**

## 📚 收录论文

| # | 简称 | 标题 | 期刊 | 年份 | 分区 |
|---|------|------|------|------|------|
| P1 | ADRC原型 | A prototype for infrared soldering of electronic devices using the active disturbance rejection control structure | Engineering Research Express | 2025 | ESCI Q3, IF=1.8 |
| P2 | 红外热源对比 | Comparative Effectiveness of Infrared Heat Sources for Mounting and Dismounting Electronic Modules | Surf. Eng. Appl. Electrochem. | 2017 | SCIE Q4, IF=0.7, EI |
| P3 | 热流方向 | Influence of heat flow direction on solder ball interfacial layer | Journal of Electrical Engineering | 2018 | SCIE Q4, IF=0.8, EI |
| P4 | FPCB台式炉 | Investigations of Infrared Desktop Reflow Oven with FPCB Substrate during Reflow Soldering Process | Metals | 2021 | SCIE Q2, IF=2.5, EI |
| P5 | 可变辐照掩模 | The effect of variable irradiation mask in Focused Infrared Light Soldering Systems for electronic components | Optik | 2021 | EI |

## 🔢 公式渲染说明

本文档中的数学公式使用 LaTeX 语法。在 GitHub 上：

- 行内公式：`` $`E = mc^2`$ `` -> $`E = mc^2`$
- 行间公式：`$$\frac{dT}{dt} = q$$` -> $$\frac{dT}{dt} = q$$

> ⚠️ GitHub 对**未登录用户**可能不渲染公式。如果公式显示为源码，请登录 GitHub 账号后刷新。

## 🔗 论文关联图

```
P2 热源选型基石 (2017)
  │
  ├──-> P5 光学整形/VIM (2021) ──-> P1 闭环控制/ADRC (2025)
  │         (UABC研究组)              (UABC研究组)
  │
  ├──-> P3 热流方向/IMC (2018)    P4 FPCB台式炉/CFD (2021)
  │    (微观组织互补)              (炉膛级系统建模)
```

- **P1 ↔ P5**：同属墨西哥 UABC 研究组，P1 是 P5 的后续（增加闭环控制）
- **P2 -> P5**：P2 指出卤素灯不均问题，P5 用光学匀化器+VIM 解决
- **P2 -> P3**：P3 使用陶瓷加热器，间接采用 P2 的均匀性结论
- **P3 ↔ P4**：P3 指出顶部加热 IMC 最厚，暗示 P4 可考虑增加底部加热

## 📅 更新日志

- 2026-07-16：使用 md2github-matrix skill 重新分析全部 5 篇文献，更新矩阵内容（146个公式，9维度全覆盖）
- 2026-07-15：初始版本，5 篇文献矩阵 + 阅读笔记

## 🗺️ 历史 slug 映射（2026-08-11 英文化迁移）

旧路径已 404，按以下映射检索：

| 旧 slug（中文） | 新 slug（英文） |
|---|---|
| P1_ADRC原型_2025 | P1_adrc_prototype_2025 |
| P2_红外热源对比_2017 | P2_infrared_heat_source_comparison_2017 |
| P3_热流方向_2018 | P3_heat_flow_direction_2018 |
| P4_FPCB台式炉_2021 | P4_fpcb_bench_oven_2021 |
| P5_可变辐照掩模_2021 | P5_variable_irradiation_mask_2021 |
| P6_数值建模方法_2023 | P6_numerical_modeling_methods_2023 |
| P7_脉冲光焊_2023 | P7_pulsed_light_soldering_2023 |
| P8_低成本电子回流焊_2025 | P8_low_cost_reflow_soldering_2025 |
| P9_柔性混合电子焊接_2023 | P9_flexible_hybrid_electronics_2023 |

HTML 笔记文件名保留中文（如 P1_ADRC原型_2025.html），位于对应英文 slug 目录内。

File: reading-notes/P9_柔性混合电子焊接_2023/full.md
# 近红外辐射辅助焊接用于柔性混合电子 (FHE)

Flexible Hybrid Electronics via Near-Infrared Radiation-Assisted Soldering of SMD on Screen Printed Circuits

Kasi, Zareei, Gopalakrishnan, et al. — Adv<sub>.</sub> Electron<sub>.</sub> Mater<sub>.</sub> 2023, Purdue University / Ford Motor Company

SCIE Q1 (JCR 2026) EI收录 中科院 3区 / 新锐 3区, IF=5.9 | CiteScore: 9.9

## 研究摘要

本文报道了一种利用近红外（Near-Infrared, NIR）辐射在柔性印刷电路上选择性焊接表面贴装元件（SMD）的方法。核心思想：利用 NIR 波段（0.7–1.4 μm）下金属焊料颗粒与聚合物基板之间的吸收率差异—焊料和银浆电路强烈吸收 NIR 辐射并迅速熔化，而 PET 基板在该波段几乎透明。由此实现了：

焊料达到 ${ > } 1 4 0 ^ { \circ } \mathrm { C }$ 熔点形成可靠连接，同时PET基板保持较低温度（远低于其 $T _ { g } \approx 8 5 \mathrm { - } 8 7 ^ { \circ } \mathrm { C } )$

最优条件（4 kW, 1 m/min, MET 参数）的焊点剪切强度达 12–14 N，失效模式为银线从 PET 剥离（焊点强度 > 线路-基板附着力）

1000次弯曲循环无失效，7 天高温高湿 $( 7 0 ^ { \circ } \mathrm { C } _ { \cdot }$ , 100%RH）暴露电阻无变化

原理验证：制造了无线伤口渗出液监测 FHE 传感器（FM 发射电路，3.64 $\mathrm { k H z / \mu L }$ 灵敏度）

## 1. 引言

柔性电子市场 2017 年全球收入 292.8 亿美元（IDTechEx），预计至 2027 年以 11.1% 年增长率持续扩张。虽然全印刷柔性电子具备轻量、柔性和可拉伸等优势，但在性能、功耗和寿命方面仍落后于传统硅基 $\mathrm { I C } _ { \circ }$ 。因此，柔性混合电子（Flexible Hybrid Electronics, FHE）应运而生—将硅基 SMD元件集成到数字印刷的柔性电路上，兼顾性能与柔性的需求。

传统回流焊无法用于 FHE的核心矛盾：常规对流回流炉使整个器件（包括温度敏感基板和印刷线路）暴露于 ${ > } 2 0 0 ^ { \circ } \mathrm { C }$ 高温约 90–120 秒；而 PET/PEN 等常用聚合物基板的玻璃化转变温度 $( T _ { g } )$ 仅约$8 5 \mathrm { { ^ \circ C } }$ ，远超此温度将导致基板变形和印刷线路损伤。

光子焊接方法（如脉冲光）虽可快速加热但脉冲能量仍被所有材料吸收，仍存在线路/基板损伤风险。本文提出的 NIR 方法则依赖选择性吸收机制：

Note

NIR选择性加热的物理原理：NIR 波段（0.7–1.4 μm）具有整个红外光谱中最高的能量密度。聚合物（PET/PEN）在该波段吸收率极低（几乎透明），而金属颗粒（焊料合金中的 $\mathrm { S n / B i / A g } ,$ 银浆中的 Ag）吸收率极高。因此辐射能量被选择性沉积在需要加热的材料中—焊料和银线路升温熔化，而基板通过辐射几乎不吸热。这与传统对流炉的"整体加热"有本质区别。

![](images/758dec4432c14eb224a39477bd35593773e46b7836ee0aa9639a962e3b886e53.jpg)

图1—(a)全 NIR 工艺制造FHE流程:i) 丝网印刷银导电浆料，ii) NIR 干燥银线路，iii) 点胶锡膏，iv) 贴装SMD，v) NIR 焊接，vi) LED点亮；(b)柔性FHE 电路点亮2×3LED 阵列，在弯曲状态下照明强度保持不变

## 2. 实验方法

## 2.1 导电线路制备

银导电浆料（DuPont 5025）经丝网印刷至 PET 薄膜（DuPont），平均厚度 10 μm。NIR 干燥/固化参数：干燥 $2 \mathrm { k W } + 1 \mathrm { m } / \mathrm { m i n } $ 固化 $4 \mathrm { k W + 1 \mathrm { m / m i n } }$ ，最终方阻 $1 2 \mathrm { - } 1 5 \mathrm { m } \Omega / \mathrm { s q } / \mathrm { m i l } _ { \odot }$ O

## 2.2 NIR 焊接

采用 Sn42/Bi57.6/Ag0.4 低温焊膏（熔点 ${ \sim } 1 4 0 ^ { \circ } \mathrm { C } )$ ），Nordson 三轴自动点胶机器人直径 3 mm 点状涂布（10 psi）。热电偶（NI-DMAX）直连计算机，在 NIR 功率 2–6 kW 和传送带速度 1–3 m/min范围内系统测量焊膏表面温度曲线。

## 2.3 材料表征

Leica M205C 光学显微镜（反射模式）+ FE-SEM（Hitachi S-4800, 5 kV, 20 μA, WD 15 mm）+EDX 元素分布分析。截面样品依次经 30/15/0.5 μm 砂纸 + 金刚石抛光至镜面。

## 2.4 力学与环境可靠性评估

1020 Ω SMD 电阻焊接到平行银线路（图 S1）。万能试验机（eXpert 4000, Admet）以 1 mm/s 施加剪切力。循环弯曲测试：正弦波振幅 3 mm，周期 30 s（拉伸+压缩模式）。环境测试： $70 \mathrm { ^ { o } C } / 1 0 0 \%$ RH，7 天连续监测电阻变化。

## 3. 结果与讨论

## 3.1 基板热特性与 NIR 选择性吸收

![](images/a49d36555004fd0215fba3fdaff0b1a71782ee0cc9085e138596736fc1a4ceaa.jpg)

![](images/5485c789e1ee541256149acec4880da57af1be730a78410b569b25b96a0191c9.jpg)  
PET、焊膏、银线路的透射光谱及NIR发射器能量谱—PET在NIR波段几乎透明，焊膏和银线路几乎完全吸收  
图 2—(a) PET和焊膏的 DSC 曲线: PET的 $T _ { g } \approx 8 5 - 8 7 ^ { o } C ,$ 熔融吸热峰250℃；焊膏熔融峰 $1 4 0 ^ { o } C ;$ (b) PET、焊膏、银线路的透射光谱及NIR发射器能量谱—PET在NIR波段几乎透明，焊膏和银线路几乎完全吸收

Note

DSC 数据揭示的工艺窗口矛盾：焊膏熔点 $( 1 4 0 ^ { \circ } \mathrm { C } )$ 高于 PET 的 $T _ { g } ~ ( 8 5 \mathrm { - } 8 7 ^ { \circ } \mathrm { C } )$ 。在传统对流炉中，焊膏达到 $1 4 0 ^ { \circ } \mathrm { C }$ 回流的过程中，PET 基板早已超过 $T _ { g }$ 进入橡胶态，必然发生变形。但 PET的熔融温度 $( 2 5 0 ^ { \circ } \mathrm { C } )$ 远高于焊膏熔点，这意味着如果热输入是选择性的（仅加热金属不加热聚合物），理论上存在一个"焊料熔化但基板不软化"的工艺窗口。NIR 的选择性吸收正是利用了这一点。

## 3.2 NIR 温度曲线与最佳工艺窗口筛选

![](images/a782d2357d3d59bc8ea415e5e53e7afe105b1815111e09a0aec46e2151f3564b.jpg)  
图3a一热电偶测温示意图

![](images/1aafe3ef0a29d9302b2434a996fd3243825688f8958345e1ad4920ac0cb8f05c.jpg)  
(b) 1.0 m/min

![](images/85aa81446bbcfc3c17351b07e6eff0e1b9b082aa3b15c2f07ecbdadf43d2e3cd.jpg)  
(c) 1.5 m/min

![](images/d3777b012124053c7ec3c13c6feb99c4bb8ffc6ef62bb8cbed50c3847b0c2998.jpg)

![](images/59515b0e71dc39056a6e8a8622492d9bc7b3dd7b6e4c3d3a1cd18fd1586d3134.jpg)

![](images/759bc9f40bec9bd9b272870f647ecd5f844a1be7f344bd69ffe1f33d511c4cc1.jpg)  
(f) 3.0 m/min

![](images/978ae9f717e55fc178fd0c7ed5b54fc4defe89aa40733c3470b58be9bed823f8.jpg)  
(g) 峰值温度汇总热图

![](images/c98a304e64c9a4cb164619ea264f00507c4ec49f559918fa202f6ed06a5bb4b8.jpg)  
图 3—(a)热电偶测温示意；(b-f) 不同功率和扫描速度下的温升曲线（2-6 kW×1-3 m/min)；(g)峰值温度汇总热图；(h)筛选出的五个>140℃工艺条件及其在熔点以上的暴露时间(LET=5 s,MET=25 s,HET=40s)

在功率 2–6 kW 和速度 1–3 m/min 的矩阵实验中，仅有 5个条件的峰值温度达到或超过焊膏熔点$1 4 0 ^ { \circ } \mathrm { C }$ ：

<table><tr><td>编号</td><td>功率(kW)</td><td>速度(m/min)</td><td>&gt;140℃ 暴露时间 (s) 分类</td></tr><tr><td>P4S1</td><td>4</td><td>1</td><td>25 MET (中暴露)</td></tr><tr><td>P5S1</td><td>5</td><td>1 40</td><td>选中 (未深入测试)</td></tr><tr><td>P6S1</td><td>6</td><td>1</td><td>40 HET（高暴露）</td></tr><tr><td>P5S1.5</td><td>5</td><td>1.5</td><td>5 选中 (未深入测试)</td></tr><tr><td>P6S1.5</td><td>6</td><td>1.5</td><td>5 LET（低暴露）</td></tr></table>

从 5 个达标条件中选取 3 个不同暴露时间的代表：LET（P6S1.5, 5 s）→ MET（P4S1, 25 s）→ HET（P6S1, 40 s），覆盖"刚好熔化"到"过量加热"的范围，用于后续系统研究。

Note

## 温度曲线的两个关键规律：

1. 功率↑ → 峰值温度↑（在固定速度下）—这反映辐射通量密度与热输入的直接关系

2. 速度↑→ 峰值温度↓—曝光时间减短，总吸收能量减少

注意：MET 使用的功率（4 kW）反而低于 LET 和 HET（6 kW），但速度更慢（1vs 1.5$\mathrm { m } / \mathrm { m i n } )$ ），使得 ${ > } 1 4 0 ^ { \circ } \mathrm { C }$ 暴露时间（25 s）介于 LET（5 s）和 HET（40 s）之间。这表明暴露时间的控制比功率密度更关键—它直接决定了焊料在液态停留的时间，从而影响铺展和 IMC 生长。

## 3.3 焊料铺展与银线路损伤

![](images/e09c4f3b65f7fe020a59684a281a59616caf1ceeee40f1268d0e0868a23b36c7.jpg)

![](images/768b38f518f309366075f4a28e3799ec70cbb1c7c675696b6e9121c88e77aedd.jpg)

![](images/c89d83f76b9020caf4a41765a729602d7e0988ca9666fa5f59d3f7b80102a39c.jpg)

![](images/f15e90d0110eccc1a4037d70517641a2d20ec8849287e4bcf8536a39a5910cfa.jpg)

![](images/0f52018e1fdcc64e7679f19e75626c082b5330fd89878a6e1a13f7d5f28fefc8.jpg)

![](images/d621d18cb1ade8a6816263f4ec8c3f2db9b6ce465769b9d587ff1e394b574fbe.jpg)

![](images/7f670074825f40fd2356c0783b7299fa45e82b7e4298c4facb4f96ac9a7d2855.jpg)

![](images/5cb3c27075b2146dc772b4a892a040fd32ad97d30673ed124424fc1063d5d616.jpg)

![](images/815b552af7a24b28cc9386d7e1d29ac2a50dc7b8adb1769981cadf7ef38e72b3.jpg)  
图 4 — 光学显微镜图像：a-c) 焊接前 LET/MET/HET 的锡膏表面，d-f) 焊接后对应表面，g-i) 焊接后截面。LET=未熔化，MET=完全熔化铺展且银线完整，HET=银线过量溶解形成中心孔洞

<table><tr><td>条件</td><td>焊料熔化状态</td><td>银线路状态</td><td>综合评价</td></tr><tr><td>LET (5 s)</td><td>未完全熔化，球形颗粒残留，无助焊剂 排出</td><td>完整</td><td>热输入不足，未形成有 效连接</td></tr><tr><td>MET (25 s)</td><td>完全熔化、融合，形成连续金属界面， 助焊剂被挤出</td><td>完整，仅微量溶解于焊料 中</td><td>最优</td></tr><tr><td>HET (40 s)</td><td>过度熔化，银线路大量溶解进入焊料</td><td>严重溶解损伤，中央区域 形成孔洞</td><td>过度加热，线路破坏</td></tr></table>

## Note

银线路溶解的机制：HET 条件下过量的 NIR 能量不仅使焊料熔化，还使熔融 Sn-Bi 合金有足够长的时间与 Ag 线路发生溶解反应。Ag 在液态 Sn 中的溶解度较高，长时间高温暴露导致 Ag 从线路大量扩散进入焊料形成 Ag-Sn IMC，留下孔洞。这提示 NIR 工艺的优化核心是"刚好够"的热量—既充分熔化焊料形成铺展和连接，又不超过线路材料的热损伤阈值。

## 3.4 IMC 界面形成（SEM/EDX 分析）

## 术语速览

## 本节涉及的三个核心术语：

IMC（Intermetallic Compound，金属间化合物）：两种金属在界面处通过扩散反应形成的化合物相，具有固定的化学计量比和晶体结构。在电子封装中，IMC 是焊接可靠性的核心指标—太薄说明焊料未充分反应、连接弱；太厚说明过度反应、界面变脆。本文关注的IMC 主要是 Ag₃Sn（银线与 Sn-Bi 焊料反应生成），厚度数微米为最优。

SEM（Scanning Electron Microscopy，扫描电子显微镜）：用聚焦电子束在样品表面逐点扫描，通过收集二次电子信号成像。相比光学显微镜，SEM 的景深大两个数量级，能清晰分辨焊料截面中微米级分层的三维结构。本文使用 Hitachi S-4800 冷场发射 SEM，5 kV 低加速电压以减少 PET 基板充电效应。

EDX（Energy-Dispersive X-ray Spectroscopy，能量色散 X 射线光谱）：SEM 的配套技术—电子束轰击样品时，原子内层电子被激发，外层电子跃迁回落时发射特征 X射线（每种元素的特征能量不同）。EDX 探测器按能量分选这些 X 射线，即可绘制元素分布图。本文中EDX 用于区分 C（助焊剂有机物）、Ag（银线路）、Sn（焊料），三种元素的分布直接揭示界面质量。

阅读提示：下文图 5 的 d–l 子图是 EDX 元素分布图，每种颜色代表一种元素。核心读图线索：C（红色）还在→助焊剂残留在界面；Sn（绿色）完全覆盖界面 + C消失 → 焊接成功；Ag（绿色）断开→线路溶解损坏。

![](images/0383e4b5647700dfe4be755f1ab3f93042ddc9302b9d080629ad87d02be5cea2.jpg)  
图 5 — 焊料-银线路界面的截面 SEM 与 EDX 元素分布：a-c) SEM 图像(LET/MET/HET)；d-f) C Kα(红色=助焊剂有机物)；g-i) Ag Lα(绿色=银)；j-1) Sn Lα(绿色=锡)

EDX揭示的三组微结构差异：

LET：上层区域大部分被 C（红色，来自有机助焊剂）覆盖；Sn（绿色）以球形颗粒存在—焊料未熔化，助焊剂未被排出

MET：上层区域全部被 Sn 覆盖，无助焊剂残留（C 消失）；银线路大部分完好，仅少量银溶解形成数微米厚的界面 IMC 层—实现了有效的冶金结合

HET：PET 上方区域几乎全部被 Sn 占据，大部分银线路被溶解置换—线路结构破坏

Note

助焊剂排出的关键信号：从 LET → MET 的转变中，EDX 的 C 信号从"大量覆盖"变为"完全消失"，这表明焊料熔化过程中产生了两个效应：(1) 助焊剂的体积排除—熔融合金液滴的表面张力将较轻的有机相挤出；(2) 清洁金属界面—助焊剂去除氧化物后，洁净的 Ag 表面与熔融 Sn直接接触，形成可靠的冶金结合。LET 条件下这些过程均未发生，因此剪切测试中失效发生在焊料内部。

## 3.5 剪切强度—MET 超越线路附着力

![](images/88382363081f3ead49fbabcd3cb110fd8d82c2d7e6c972ed168dbade7283d7f2.jpg)

![](images/f22aef80b3220e830f43fa966437ce3e198c3d5a6c727848cc947e990bd6b5e2.jpg)  
(g) 剪切力轮廓测量

![](images/2f76c502b41379aea2d9cd2b00062c5ff023439c3b304b45cf268dbfb4b2614b.jpg)  
(h) 峰值剪切力对比

图6—剪切强度测试（按IEC62137-1-2:2007)：a-c)剪切前LET/MET/HET样品；d-f)剪切后—LET:焊料内聚破坏，MET:银线路从PET剥离(焊点完好)，HET:银线路溶解导致弱连接；(g)剪切力轮廓测量；(h)峰值剪切力对比
<table><tr><td>条件</td><td>峰值剪切力 (N) 失效模式</td><td></td></tr><tr><td>LET</td><td> $1 . 8 1 \pm 0 . 2$ </td><td>焊料内部断裂(未形成有效连接）</td></tr><tr><td>MET</td><td> $1 2 . 1 \pm 1 . 2$ </td><td>银线路从PET剥离（焊点强度&gt;线路-基板附着力）</td></tr><tr><td>HET</td><td> $1 . 2 \pm 0 . 6$ </td><td>银线路溶解导致的弱连接</td></tr></table>

## Note

MET失效模式的关键含义：剪切测试中 MET 的失效模式是银线路从 PET 剥离，而非焊点断裂。这意味着NIR 焊接形成的冶金连接强度超过了印刷银线路与 PET 基板之间的附着力。实际焊点强度应 >14 N（测量值受限于线路附着力），这一数值与传统对流回流焊文献报道结果（Liet al., 2018 [26]）相当。换句话说，NIR 焊接在机械强度上不低于传统回流焊，同时保护了基板—这是 NIR 替代对流焊的强有力证据。

## 3.6 环境稳定性与弯曲可靠性

![](images/9b20ca4333bea462c2748e39a2e5ab57001a905e2a57b17b25810cba5b790fb9.jpg)  
(a-c) 弯曲模式示意

![](images/ef5efb9922881bf87b29af7c6893fb23e34064de90bf100a8cae040977fa8be9.jpg)  
(d)拉伸模式电阻-循环

![](images/252158b4ac43dc1c852c3bad1d2146229b2da3cf671c0146119f7e9ecbe0dc01.jpg)  
(e) 压缩模式电阻-循环

![](images/07706996a955e6407dfd8461489add994ac0adef1290d194e41f3f901107d5c2.jpg)  
测试装置照片

![](images/26223293297b6ce9242c82a73094e8aa7b76d244f50f8efa58b5a5b2156e0c77.jpg)  
(c) 向下弯曲照片

(a-ii) 预期频率响应

图7—循环弯曲可靠性测试:a)无弯曲，b)向上弯曲(拉伸)，c)向下弯曲(压缩)，d)拉伸模式电阻变化vs循环，e)压缩模式电阻变化 VS循环—MET在两种模式下1000次后电阻几乎不变，LET/HET<100次即失效

测试条件：弯曲曲率半径 50 mm，拉伸/压缩两种模式各 1000 次循环。关键结果：

MET：拉伸和压缩模式下均 1000次无失效，电阻几乎无变化

LET：两种模式下均 <100次焊点断开，电阻急剧上升—焊料未形成有效冶金结合

HET：同样 <100次失效—银线路溶解导致连接脆弱

环境稳定性： $7 0 ^ { \circ } \mathrm { C } / 1 0 0 \% \mathrm { R H }$ 加速老化测试—LET 在 3 天后因助焊剂脆化导致连接断开（电阻突变）；MET 和 HET 7天无变化—焊料的冶金结合具有良好的环境耐受性。

3.7 概念验证：无线伤口渗出液监测传感器

![](images/362471c49592885486916a0032f5963a044af6eae79dbffa514fc1a7a52dfbf7.jpg)  
(a-i) 传感器配置

![](images/7fcd880df7cdc8d2706be88ca7266594194582a6626837aa934563e5bb7d6ca7.jpg)

![](images/5a2a62057236c36551453c899776ce76e6a2396758014b2231e85c17ab623173.jpg)  
(b) 印刷 FHE 电路与焊接元件

![](images/d7103616e4a3e0cb69285d17a173f4c2410ef51244e55a4ba4c799ac597c3ba8.jpg)

(d)  
![](images/d2ef1f2376e537489849150f2ec315dbe974b9f44f4ab2828e5528e900a43548.jpg)  
(d) 人体模型脚踝测试

(c) 正常/弯曲模式谐振频率  
![](images/6aba88af57f34fa6172558c6c1afca66e5ff8d62ce63dc8f689314d031dddf64.jpg)  
(e) 注入 140 $\mu L$ 后的RF频移

![](images/042282b8c1833d7e21727e930b3050c23ecf73b7abeccd105447d5e435288291.jpg)  
(f) 谐振频率-渗出液体积  
图8一无线伤口敷料监测传感器：(a-i)传感器配置与电路连接，(a-ii)预期谐振频率随渗出液吸收的变化，(b)印刷FHE电路与焊接元件，(c)正常/弯曲模式下的谐振频率(28.18MHz无偏移)， (d)传感器贴于伤口敷料的人体模型脚踝测试(模拟渗出液为含食用色素的水)，(e)注入140μL前后的RF信号频移(0.51MHz)，(f)谐振频率与渗出液体积(0-180μL 总范围， ${ \leqslant } I { \leqslant } O \mu L$ 线性，灵敏度3.64kHz/μL, ${ > } I 4 O \mu L$ 饱和)

传感器方案是一个 FM 发射器电路，电路拓扑如下：

双极结晶体管（BJT）Q1 — 有源放大元件

偏置电阻 $R _ { b 1 } , \ R _ { e } +$ 电容 $C _ { b 1 } , \ C _ { c e }$ — 设置直流工作点，实现 MHz 范围内的频率调制

LC 槽路（Tank Circuit）：固定电感 $L _ { c } +$ 印刷叉指电极电容（Interdigitated Capacitor） $C _ { c }$ — 决定发射频率， $C _ { c }$ 同时也是传感元件

印刷 Meander 天线（Ant1） — 无线发射已调 FM 信号

接收端通过 $\mathrm { F F T }$ 频谱峰值追踪 $f _ { t }$ 的变化。其谐振频率由 LC 槽路决定：

$$
f _ { t } = \frac { 1 } { \sqrt { L _ { c } C _ { c } } }\tag{1}
$$

解读：当伤口敷料中的渗出液体积增加→叉指电极周围有效介电常数增大→电容 $C _ { c }$ 增大→谐振频率 $f _ { t }$ 降低。接收端通过 FFT 频谱峰值追踪 $f _ { t }$ 的下降，反算出渗出液体积。线性灵敏度 $3 . 6 4 \mathrm { k H z / \mu L } ,$ ，检测范围 $0 { - } 1 8 0 ~ \mu \mathrm { L }$ $( 0 - 1 4 0 ~ \mu \mathrm { L }$ 内呈线性响应，超过 $1 4 0 ~ \mu \mathrm { L }$ 后频率偏移趋于饱和，表明此设计的检测上限约 $1 4 0 \mu \mathrm { L } )$

Note

工程参数还原：初始 $f _ { t } = 2 8 . 1 8 \ : \mathrm { M H z }$ ；注入 $1 4 0 \mu \mathrm { L }$ 后频移 0.51 MHz；线性灵敏度 3.64 kHz/$\mu \mathrm { L } _ { \circ }$ 此传感器在弯曲状态下 $f _ { t }$ 无偏移—再次证实 NIR 焊接点具有良好的抗弯可靠性。该设计本质上是一个 LC压控振荡器（VCO），叉指电容作为频率调制元件，通过 meander 天线无线发射 FM 信号。该方案的精妙之处在于传感和发射功能共享同一个电容 $( C _ { c }$ 既是 LC 振荡元件又是传感元件），实现了最小化的柔性平台。

## 4. 结论

NIR选择性加热机制得到充分验证：在 0.7–1.4 μm 波段，焊膏和银线路吸收率高而 PET 吸收率极低，实现了"焊料熔化 + 基板低温"的选择性效果

MET参数 $( 4 \mathrm { k W } , 1 \mathrm { m / m i n } , > 1 4 0 ^ { \circ } \mathrm { C }$ 暴露 25 s）是最优工艺窗口：提供足够的能量和时间让焊料完全熔化铺展、排出助焊剂、形成致密 IMC 界面，同时避免银线路因过量加热发生溶解

NIR焊接的力学性能不亚于传统对流回流焊：MET 剪切力 12–14 N，失效发生在银线-PET 界面而非焊点，焊点真实强度超过该值

可靠性和环境稳定性优异：1000 次弯曲无失效， $7 0 ^ { \circ } \mathrm { C } / 1 0 0 \% \mathrm { R H }$ 下 7 天无退化

R2R（卷对卷）兼容性：NIR 传送带式工艺适合高通量连续制造，演示了从印刷→干燥→点胶→贴装→焊接的全流水线方案

概念验证成功：无线伤口渗出液监测 FHE 传感器（FM 发射 + 叉指电容传感），线性灵敏度 3.64 kHz/μL， $0 { - } 1 4 0 ~ \mu \mathrm { L }$ 检测范围

## 核心要点总结

NIR选择性加热是解决 FHE 焊接困境的关键—传统对流炉因整体加热损害基板，NIR 利用金属/聚合物的吸收率差异实现"局部熔化、整体低温"

暴露时间（而非功率密度）是主控参数—5 s 不足（未熔化）、25 s 恰好、 $4 0 \ : \mathrm { s }$ 过度（银线路溶解）
